Repository: Manohar-krishna/Ball-milling-Optimization-of-gamma-TiAl-alloy-powder

# Ball Milling Morphology Analysis of γ-TiAl Alloy Powder

> An SEM-image-based workflow for measuring γ-TiAl powder morphology and establishing reliable experimental labels for future process–property optimization.

---

## Overview

This project investigates how ball milling changes the morphology of γ-TiAl alloy powder for additive-manufacturing applications. The current approach prioritizes **SEM-image-based morphology quantification** over direct regression from a small, heterogeneous literature dataset.

Rather than claiming a process-parameter model can already identify optimal milling conditions, the project uses SEM images to measure morphology directly: projected circularity, particle size, aspect ratio, solidity, agglomeration, and the fraction of particles meeting a declared near-spherical criterion. These image-derived measurements provide traceable labels for later process–property modeling.

## Research Decision

The literature dataset is retained as contextual evidence, but it is not used as the primary source for Ridge, Support Vector Regression (SVR), or Gaussian Process Regression (GPR) process models.

The dataset contains only 20 heterogeneous records. Several records summarize a range of milling conditions rather than a single experiment; alloy compositions, mill types, and post-processing states differ; and the reported outcomes do not provide a consistent sphericity target. Important milling descriptors—including jar geometry, ball size and material, powder loading, process-control agent, atmosphere, and milling medium—are incomplete or absent.

Under these conditions, weak generalization from Ridge, SVR, and GPR is expected:

- **Ridge regression** assumes one approximately linear relationship across studies with incompatible experimental configurations.
- **SVR** is sensitive to feature scaling, kernel choice, and hyperparameters when there are few independent observations.
- **GPR** requires enough comparable observations to estimate a smooth process–property relationship and its uncertainty; with sparse, heterogeneous data, kernel and noise estimates are unstable.

This is a limitation of the available evidence, not a claim that these methods are unsuitable for well-designed experimental datasets. The repository therefore avoids reporting unsupported R², RMSE, or optimal-condition claims.

## Aim & Objectives

**Aim:** To build a reproducible SEM-image-analysis workflow that quantifies γ-TiAl powder morphology after ball milling and produces experimentally grounded morphology labels.

**Objectives:**

1. Catalogue SEM images with batch, processing-condition, and calibration metadata.
2. Identify image fields suitable for individual-particle morphology analysis.
3. Segment particles and measure projected circularity, equivalent diameter, aspect ratio, solidity, and related shape descriptors.
4. Aggregate particle-level measurements by image and then by independently prepared milling condition.
5. Compare experimental image groups with the atomised-powder baseline, subject to confirmation of comparable composition and acquisition conditions.
6. Use the resulting condition-level morphology data to design future controlled ball-milling experiments.

## Data Assets

| Asset | Contents | Intended use |
|---|---:|---|
| `Data/Literature Data/TiAl_Ball_Milling_raw_dataset.csv` | 20 literature records | Context, provenance review, and experimental-design guidance; not a standalone sphericity-training dataset. |
| `Data/Experiment Data/` | 39 SEM TIFF images in 24 h, 48 h, and 72 h-labelled groups | Experimental morphology quantification. Group labels must be verified against lab records. |
| `Data/Ti Atomised/` | 12 SEM TIFF images | Atomised-powder morphology baseline. Composition must be confirmed before treating it as a γ-TiAl control. |
| `Data/Processed/` | Processed tabular datasets | Intermediate, traceable data-processing outputs. |

The image files are technical fields of view and magnifications, not automatically independent experiments. Multiple images from the same batch or condition must remain grouped during analysis and validation.

## Image-Based Methodology

### 2. Select and calibrate images

Classify images as isolated powder, touching powder, agglomerated powder, compacted/surface morphology, or unsuitable. Use the embedded SEM calibration and verify it against the scale bar. Crop or mask the instrument footer, scale bar, and logo before analysis without modifying the raw TIFF files.

### 3. Segment individual particles

Use a documented segmentation workflow, such as background correction, conservative thresholding, distance transform, and watershed separation for touching particles. Review particle-mask overlays against each original SEM image. Manually assess a representative subset to quantify missed, merged, or falsely split particles.

File: Data/Processed/TiAl_Ball_Milling_clean_dataset.csv
sample_id,sample_name,mill_type,rpm,Time,bpr_reported,hardness_hv,strength_hv
U01,TiAl-25-75,Planetary,NA,NA,10:1,NA,NA
U02,TiAl-48,Multiple,NA,NA,2.5:1 - 16:1,NA,NA
U03,TiAl-48,Attritor,400,60,20:1,450.0,1530.0
U04,TiAl-48,Planetary,NA,NA,NA,NA,NA
U05,TiAl-50,Attritor,600,300,10:1,NA,NA
U06,TiAl-48,Attritor,600,480,10:1,NA,NA
U07,TiAl-45,High-Energy,550,2400,10:1,NA,NA
U08,TiAl-46,Planetary,300,240,5:1,NA,NA
U09,TiAl-48,Planetary,250,720,5:1,NA,NA
U10,TiAl-50,Planetary,NA,120,NA,NA,NA
U11,TiAl-20,High-Energy,500,NA,10:1,NA,NA
U12,TiAl-48,Attritor,270,720,20:1,NA,NA
U13a,TiAl-44,Planetary,160,120,10:1,527.14,1792.28
U13b,TiAl-44,Planetary,300,120,10:1,527.14,1792.28
U13c,TiAl-44,Planetary,400,120,10:1,527.14,1792.28
U14,TiAl-48,NA,200,900,15:1,NA,NA
U15,TiAl-48,NA,300,1500,15:1,NA,NA
U16,TiAl-48,Planetary,300,30,10:1,NA,NA
U17,TiAl-48,High-Energy,NA,NA,NA,1224.49,4163.27
U18,TiAl-48,High-Energy,250,180,8:1,340.0,1156.0

File: Data/Processed/TiAl_Ball_Milling_imputed_dataset.csv
sample_id,sample_name,mill_type,rpm,Time,bpr_reported,hardness_hv,strength_hv
U01,TiAl-25-75,Planetary,359,534,10.0:1,224.67,763.88
U02,TiAl-48,Multiple,359,534,2.5:1,224.67,763.88
U03,TiAl-48,Attritor,400,60,20.0:1,450.0,1530.0
U04,TiAl-48,Planetary,359,534,10.6:1,224.67,763.88
U05,TiAl-50,Attritor,600,300,10.0:1,224.65,763.81
U06,TiAl-48,Attritor,600,480,10.0:1,224.61,763.67
U07,TiAl-45,High-Energy,550,2400,10.0:1,219.78,747.25
U08,TiAl-46,Planetary,300,240,5.0:1,224.72,764.05
U09,TiAl-48,Planetary,250,720,5.0:1,224.52,763.37
U10,TiAl-50,Planetary,357,120,10.4:1,224.69,763.95
U11,TiAl-20,High-Energy,500,535,10.0:1,224.63,763.74
U12,TiAl-48,Attritor,270,720,20.0:1,224.53,763.4
U13a,TiAl-44,Planetary,160,120,10.0:1,527.14,1792.28
U13b,TiAl-44,Planetary,300,120,10.0:1,527.14,1792.28
U13c,TiAl-44,Planetary,400,120,10.0:1,527.14,1792.28
U14,TiAl-48,Multiple,200,900,15.0:1,224.31,762.65
U15,TiAl-48,Multiple,300,1500,15.0:1,223.12,758.61
U16,TiAl-48,Planetary,300,30,10.0:1,224.64,763.78
U17,TiAl-48,High-Energy,359,534,10.6:1,1224.49,4163.27
U18,TiAl-48,High-Energy,250,180,8.0:1,340.0,1156.0
